Repository: biswajeet-g/Piezoelectric-Energy-Harvesting

# Piezoelectric Energy Harvesting behaviour of PVDF Polymer incorporation with BCZT Ceramic Filler

-  **NAME** : Biswajeet Ganthia
-  **INSTITUTION** : Silicon University, Bhubaneswar
-  **PLACE OF INTERNSHIP** : CSIR Institute of Minerals and Material Technology (IMMT), Bhubaneswar
-  **GUIDE** : Dr. Md Shahid Anwar, Dr. Subhashree Sahoo

## INTRODUCTION
- Human Body heat can be harvesting using the principle of thermoelectric power generators, based on the **Seeback effect** of materials
  - **Seeback Effect** : One can generate elecrical energy using the difference between human body and ambient temperature.
 
- Ways to convert mechanical energy to electrical energy
    1. Electromagnetic
    2. Electrostatic
    3. Piezoelectric

#### What is Piezoelectricity?
- The appearance of an electrical potential across the sides of a crystal when you subject it to the mechanical stress.

#### Crystal :
- Atom or molecules arranged in a very orderly manner based on endless repetition.
- Normally, piezoelectric crystals are electrically neutral: the atoms inside them may not be symmetrically arranged, but their electrical charges are perfectly balanced.

#### How Piezoelectricity works?
- The charges of the piezoelectric crystal are exactly balanced, even if they are not symmetrically aligned.
- The effects of the charges exactly cancel out, leaving no net charge on the crystal faces.
- If you squeeze the crystal, you force the charges out of balance.
- Now the effects of the charges,  no longer cancel one another out and net positive and negative charges appear on opposite crystal faces. By squeezing the crystal, you've produced a voltage across its opposite faces.

#### Who discovered piezoelectricity?
- The piezoelectric effect was discovered in 1880 by two French physicists, brothers Pierre and Paul-Jacques Curie, in crystals of quartz, tourmaline, and Rochelle salt. They took the name from the Greek work piezein, which means "to press."

# PVDF-HFP / BCZT-Mn / MXene Flexible Piezoelectric Nanocomposite

## Overview

This repository documents my learning and research journey on flexible piezoelectric nanocomposites for wearable sensing and energy harvesting applications.

The project focuses on understanding the fabrication, working mechanism, characterization, and electronics integration of:

|Components||
|----------|----|
|PVDF-HFP| polyvinyledene fluoride-co-hexafluropropylene|
|BCZT-Mn| Ba-Ca-Zr-Ti with Manganese Dopant|
|MXene||
|DMF| N,N-dimethylformamide|

for developing flexible piezoelectric devices.

---

# Objective

The main objective of this project is to study and develop:

- Flexible piezoelectric nanocomposites
- Wearable energy harvesting systems
- Self-powered sensors
- Flexible sensing devices

using PVDF-HFP based multifunctional nanocomposite materials.

---

# Topics Covered

## Fundamental Concepts
- Piezoelectricity
- Ferroelectricity
- Dielectric materials
- β-phase in PVDF
- Interfacial polarization

---

## Materials Studied

### PVDF-HFP
Role:
- Flexible polymer matrix
- Electroactive material
- Mechanical flexibility

### BCZT
Role:
- Piezoelectric ceramic filler
- Polarization enhancement
- Charge generation

# Synthesis of PVDF-HFP-BCZT-Mn-Mxene Nanocomposite Films

## Materials required
| Materials | Description | Amount |
|-----------|-------------|-----------|
| PVDF-HFP | Piezoelectric Polymer Matrix (Flexible) | 1.6gm |
| BCZT | Lead Free ferroelectric ceramic with high d33 | 40% of PVDF i.e. 0.64gm |
| Mn (Manganese Dopant) | Improves ferroelectric properties, reduces leakage current, stabilizes crystal structure | - |
| Mxene | Conductive 2D filler | 0.5%, 1%, 1.5%, 2% of PVDF-HFP + BCZT-Mn Mixture |
| DMF | Solvent for dissolving PVDF | 20ml |

## Steps Involved
- DMF was added of 20ml into a 50ml beaker.
- The required Mxene to the solvent at 80*C and 1000 RPM in the beaker, placed on magnetic stirrer.
- The Solution was sonicated for 15mins afer each 1hr to 1.5hrs.
- Stirring of Mxene would be taking place for almost 24 hrs.
- The PVDF tablets were added into the solution and left for dissolution for 1hr to 1.5hrs.
- The solution was sonicated and then BCZT-Mn ceramic was added. The solution would turn into pale yellow colour.
- Repeated stirring and sonicaton of the composite happened for more 24 hrs.
  - ##### NOTE : if the volume of the composite goes below 20ml, due to evaporation, more 5-10ml of DMF can be added.
- The solution was kept in the hot oven for 12 hrs at 80*C
- After heating in the oven, the composite was again stirred for an hour.
- Then the composite was spreaded over a glass sheet with a glass rod, then heated it in oven for 6 hrs.
- Finally, it produces a nanocomposite thin sheet.

## Some process related portfolios
1. Addition of Mxene with DMF
2. Sonication
3. Addition of BCZT-Mn

File: 1_Synthesis_procedure/README.md
# Synthesis of PVDF-HFP-BCZT-Mn-Mxene Nanocomposite Films

## Materials required
| Materials | Description | Amount |
|-----------|-------------|-----------|
| PVDF-HFP | Piezoelectric Polymer Matrix (Flexible) | 1.6gm |
| BCZT | Lead Free ferroelectric ceramic with high d33 | 40% of PVDF i.e. 0.64gm |
| Mn (Manganese Dopant) | Improves ferroelectric properties, reduces leakage current, stabilizes crystal structure | - |
| Mxene | Conductive 2D filler | 0.5%, 1%, 1.5%, 2% of PVDF-HFP + BCZT-Mn Mixture |
| DMF | Solvent for dissolving PVDF | 20ml |


## Steps Involved
- DMF was added of 20ml into a 50ml beaker.
- The required Mxene to the solvent at 80*C and 1000 RPM in the beaker, placed on magnetic stirrer.
- The Solution was sonicated for 15mins afer each 1hr to 1.5hrs.
- Stirring of Mxene would be taking place for almost 24 hrs.
- The PVDF tablets were added into the solution and left for dissolution for 1hr to 1.5hrs.
- The solution was sonicated and then BCZT-Mn ceramic was added. The solution would turn into pale yellow colour.
- Repeated stirring and sonicaton of the composite happened for more 24 hrs.
  - ##### NOTE : if the volume of the composite goes below 20ml, due to evaporation, more 5-10ml of DMF can be added.
- The solution was kept in the hot oven for 12 hrs at 80*C
- After heating in the oven, the composite was again stirred for an hour.
- Then the composite was spreaded over a glass sheet with a glass rod, then heated it in oven for 6 hrs.
- Finally, it produces a nanocomposite thin sheet.

## Some process related portfolios
1. Addition of Mxene with DMF
<img width="482" height="640" alt="photo_2026-06-09_15-05-44" src="https://github.com/user-attachments/assets/07f8bfeb-373a-460b-b6b8-c8c817a3df13" />

2. Sonication
<img width="482" height="640" alt="photo_2026-06-09_15-05-47" src="https://github.com/user-attachments/assets/121e19b0-26c3-42b8-9d80-989ca464141f" />

3. Addition of BCZT-Mn
<img width="482" height="640" alt="photo_2026-06-09_15-05-39" src="https://github.com/user-attachments/assets/702607ff-7299-45e0-aaf7-dc0f7f395401" />
